Repository: ai-chem/Nanomaterial_Morphology_Prediction

# Nanomaterial_Morphology_Prediction
 
Creation of nanomaterials with specific morphology remains a complex experimental process, even though there is a growing demand for these materials in various industry sectors. This study explores the potential of AI to predict the morphology of nanoparticles within the data availability constraints. For that, we first generated a new multi-modal dataset that is double the size of analogous studies. Then, we systematically evaluated performance of classical machine learning and large language models in prediction of nanomaterial shapes and sizes.

File: LLM_dataset_preparation/results/model_selection/gpt-4-turbo-preview_10_0.2_strict_text/gpt/3/history.txt
request: Nanoparticles under research have been obtained using the co-precipitation method. First, 22 mkl of 0.1 M Na2CO3 has been mixed with 0 mkl of 0.1 M of NaHCO3 and 20 mkl of 0.425 % wt. Myristyltrimethylammonium bromide. Then, nan 0.0 mkl was added, following diluted up to 500 mkl with distilled water. Second, 81 mkl of 1 M CaCl2 has been mixed with 20 mkl of 0.335 % wt. PVP with molecular weight of 40.0 kDa. Then, nan 0.0 mkl was added, following adjustment up to 500 mkl by distilled water. Two obtained solutions, heated to 58 C, have been mixed under the stirring with 0 rpm, while the temperature was constant. Reaction proceeded for 89 min 0 sec min during centrifugation.
response: Sphere
true: Cube, Stickrequest: 1The co-precipitation technique was utilized for the synthesis of all materials. 133 mkl of 1 M CaCl2 was initially mixed with 20 mkl of 0.375 % wt. PEG polymer, which had a molecular weight of 3.0 kDa. Then, 0.0 mkl of nan was added, and the volume adjusted to 500 mkl using distilled water. Subsequently, a mixture was formed by combining 22 mkl of 0.1 M Na2CO3, 240 mkl of 0.1 M NaHCO3, and 20 mkl of 0.0 % wt. nan surfactant. Once more, 0.0 mkl of nan was added, and the volume was adjusted to 500 mkl using distilled water. Finally, two solutions, both heated to 68 C before the reaction, were combined under stirring at 0 rpm while maintaining the temperature. The reaction proceeded for 8 min 20 sec min, followed by centrifugation.
response: Cube
true: Cube, Stickrequest: 2Nanoparticles were synthesized with using the method of co-precipitation. At the starting, 69 mkl of 1 M CaCl2 and 20 mkl of 0.395 % wt. PAA with molecular weight of 2.1 kDa have been mixed in 0.0 mkl of nan, following adjustment with distilled water up to 500 mkl. Then 203 mkl of 0.1 M Na2CO3, 0 mkl of 0.1 M of NaHCO3 and 20 mkl of 0.0 % wt. nan have been mixed in 0.0 mkl of nan, following diluted dy distilled water up to 500 mk. After that resulting solutions were heated to 76 C and mixed for stirring with 770 rpm by 34 min 50 sec min with unchanged temperature.
response: Sphere
true: Stickrequest: 3CaCO3 nanoparticles were synthesized by the co-precipitation approach according to the following manner. In separate burettes two solutions were made, 50 mkl of 1 M CaCl2 and 20 mkl of 0.32 % wt. PSS with molecular weight of 1000.0 kDa were mixed in 0.0 mkl of nan before dilution with distilled water up to 500 mkl. Similarly, 46 mkl of 0.1 M Na2CO3 and 31 mkl of 0.1 M of NaHCO3 were combined with 20 mkl of 0.0 % wt. nan and 0.0 mkl of nan. Then, the solution was also diluted in 500 mkl of water. Both solutions were heated up to 58 C right before mixing under stirring at 0 rpm for 28 min 49 sec min following centrifugation.
response: Sphere
true: Sphererequest: 4CaCO3 nanoparticles were synthesized by the co-precipitation approach according to the following manner. In separate burettes two solutions were made, 179 mkl of 1 M CaCl2 and 20 mkl of 0.875 % wt. PEI with molecular weight of 25.0 kDa were mixed in 0.0 mkl of nan before dilution with distilled water up to 500 mkl. Similarly, 0 mkl of 0.1 M Na2CO3 and 280 mkl of 0.1 M of NaHCO3 were combined with 20 mkl of 0.0 % wt. nan and 0.0 mkl of nan. Then, the solution was also diluted in 500 mkl of water. Both solutions were heated up to 68 C right before mixing under stirring at 0 rpm for 8 min 40 sec min following centrifugation.
response: Sphere, Amorphous
true: Amorphousrequest: 5In a typical experiment 65 1 M CaCl2 and 20 mkl of 0.25 % wt. PEI polymer with molecular weight of 75.0 kDa solution was made up. The 0.0 mkl of nan solvent was added and the solution was diluted with distilled water up to 500 mkl. In a separate flask a 136 mkl of 0.1 M Na2CO3 was added to 0 mkl of 0.1 M of NaHCO3 and 20 mkl of 0.195 % wt. Myristyltrimethylammonium bromide. The 0.0 mkl of nan was added and the resulting solution was diluted with distilled water up to 500 mkl. Subsequently, both solutions were heated up to 68 C. After that they were mixed under the stirring with 0 rpm for 8 min 30 sec min without changing the temperature following centrifugation. Thus, CaCO3 nanoparticles were created using the co-precipitation technique.
response: Cube
true: Cube, Sphererequest: 6All the materials were synthesized by the co-precipitation technique. 194 mkl of 1 M CaCl2 was mixed with 20 mkl of 0.595 % wt. PEG polymer with molecular weight of 3.0 kDa. Obtained solution was diluted with distilled water up to 500 mkl after mixing it up with 0.0 mkl of nan solvent. Further, 63 mkl of 0.1 M Na2CO3 was added to 0 mkl of 0.1 M of NaHCO3 at room temperature. This solution was also combined with 20 mkl of 0.0 % wt. nan surfactant and 0.0 mkl of nan solvent, then adjusted with distilled water up to 500 mkl. Both solutions were heated up to 76 C before the reaction, then mixed under the stirring with 770 rpm at constant temperature. Reaction proceeded for 34 min 30 sec min following centrifugation.
response: Sphere
true: Stickrequest: 7Regardless of the prepared sample, the procedure of co-precipitation was the same and as it is described hereafter. Firstly, 295 mkl of 1 M CaCl2 was mixed with 20 mkl of 0.28 % wt. PAA with 2.1 kDa molecular weight. 0.0 mkl of nan solvent was also added to the solution. Subsequently, an aqueous solution with volume of 500 mkl containing 260 mkl of 0.1 M Na2CO3 and 83 mkl of 0.1 M of NaHCO3 was prepared with 20 mkl of 0.0 % wt. nan as surfactant and 0.0 mkl of nan solvent. These solutions were heated up to 58 C, were mixed under the stirring with 0 rpm, while the temperature kept unchanged. Reaction proceeded for 28 min 19 sec min following centrifugation.
response: Cube
true: Cube, Stickrequest: 8The co-precipitation technique was utilized for the synthesis of all materials. 249 mkl of 1 M CaCl2 was initially mixed with 20 mkl of 0.08 % wt. PVP polymer, which had a molecular weight of 40.0 kDa. Then, 0.0 mkl of nan was added, and the volume adjusted to 500 mkl using distilled water. Subsequently, a mixture was formed by combining 225 mkl of 0.1 M Na2CO3, 30 mkl of 0.1 M NaHCO3, and 20 mkl of 0.0 % wt. nan surfactant. Once more, 0.0 mkl of nan was added, and the volume was adjusted to 500 mkl using distilled water. Finally, two solutions, both heated to 58 C before the reaction, were combined under stirring at 0 rpm while maintaining the temperature. The reaction proceeded for 28 min 10 sec min, followed by centrifugation.
response: Cube, Flat
true: Flatrequest: 9All the materials were synthesized by the co-precipitation technique. First, 80 mkl of 1 M CaCl2 was mixed with 20 mkl of 0.675 % wt. PEI polymer with molecular weight of 25.0 kDa. Then, 0.0 mkl of nan was added, following adjustment with distilled water up to 500 mkl. Then, 50 mkl of 0.1 M Na2CO3 was mixed with 0 mkl of 0.1 M of NaHCO3 and 20 mkl of 0.0 % wt. nan as surfactant. Then, 0.0 mkl of nan was added, following adjustment with distilled water up to 500 mkl. Two resulting solutions, heated up to 68 C before the reaction, were mixed under the stirring with 0 rpm, while the temperature kept unchanged. Reaction proceeded for 19 min 25 sec min following centrifugation.
response: Cube
true: Cube, Amorphousrequest: 10All the materials were synthesized by the co-precipitation technique. First, 216 mkl of 1 M CaCl2 was mixed with 20 mkl of 0.725 % wt. PVP polymer with molecular weight of 40.0 kDa. Then, 0.0 mkl of nan was added, following adjustment with distilled water up to 500 mkl. Then, 144 mkl of 0.1 M Na2CO3 was mixed with 200 mkl of 0.1 M of NaHCO3 and 20 mkl of 0.0 % wt. nan as surfactant. Then, 0.0 mkl of nan was added, following adjustment with distilled water up to 500 mkl. Two resulting solutions, heated up to 76 C before the reaction, were mixed under the stirring with 770 rpm, while the temperature kept unchanged. Reaction proceeded for 21 min 30 sec min following centrifugation.
response: Sphere
true: Stickrequest: 11Using the co-precipitation technique, all materials were synthesized. Initially, a mixture of 59 mkl of 1 M CaCl2 and 20 mkl of 0.14 % wt. PSS polymer (with a molecular weight of 1000.0 kDa) was prepared. Then, 0.0 mkl of nan was added, and the volume was adjusted to 500 mkl using distilled water. Subsequently, another mixture was formed by combining 0 mkl of 0.1 M Na2CO3, 131 mkl of 0.1 M NaHCO3, and 20 mkl of 0.0 % wt. nan surfactant. Once more, 0.0 mkl of nan was added, and the volume was adjusted to 500 mkl using distilled water. Finally, two solutions, both heated to 58 C before the reaction, were combined under stirring at 0 rpm while maintaining the temperature. The reaction proceeded for 29 min 30 sec min, followed by centrifugation.
response: Cube
true: Cuberequest: 12All the materials were synthesized by the co-precipitation technique. 52 mkl of 1 M CaCl2 was mixed with 20 mkl of 0.5 % wt. PAA polymer with molecular weight of 17.0 kDa. Obtained solution was diluted with distilled water up to 500 mkl after mixing it up with 0.0 mkl of nan solvent. Further, 71 mkl of 0.1 M Na2CO3 was added to 56 mkl of 0.1 M of NaHCO3 at room temperature. This solution was also combined with 20 mkl of 0.0 % wt. nan surfactant and 0.0 mkl of nan solvent, then adjusted with distilled water up to 500 mkl. Both solutions were heated up to 68 C before the reaction, then mixed under the stirring with 0 rpm at constant temperature. Reaction proceeded for 4 min 0 sec min following centrifugation.
response: Sphere
true: Stickrequest: 13All materials were synthesized via the co-precipitation technique. In the first step, 175 mkl of 1 M CaCl2 was combined with 20 mkl of 0.6 % wt. PVP polymer, characterized by a molecular weight of 40.0 kDa. This was followed by the addition of 0.0 mkl of nan, and the volume was adjusted to 500 mkl using distilled water. In the subsequent step, 71 mkl of 0.1 M Na2CO3, 0 mkl of 0.1 M NaHCO3, and 20 mkl of 0.0 % wt. nan surfactant were combined. Again, 0.0 mkl of nan was added, and the volume was adjusted to 500 mkl using distilled water. Finally, two solutions, both heated to 76 C before the reaction, were mixed under stirring at 770 rpm while maintaining the temperature. The reaction proceeded for 34 min 9 sec min, followed by centrifugation.
response: Sphere
true: Cube, Stickrequest: 14Synthesis of CaCO3 nanoparticles was carried out using the co-precipitation technique. The first mixture was consisted of 73 mkl of 1 M CaCl2 and 20 mkl of 0.27 % wt. PEG polymer with 3.0 kDa molecular weight dissolved in 0.0 mkl of nan,then mixture was diluted to 500 mkl by distilled water. The second mixture contained 184 mkl of 0.1 M Na2CO3, 0 mkl of 0.1 M of NaHCO3 and 20 mkl of 0.0 % wt. nan as a surfactant dissolved in nan 0.0 mkl, then mixture was diluted to 500 mkl by distilled water. The temperature of obtained solutions was increased to 68 C. The resulting mixture was centrifuged at 0 rpm during 3 min 50 sec min at constant temperature.
response: Sphere
true: Sphererequest: 15Using the co-precipitation technique, all materials were synthesized. Initially, a mixture of 31 mkl of 1 M CaCl2 and 20 mkl of 0.09 % wt. PEI polymer (with a molecular weight of 25.0 kDa) was prepared. Then, 0.0 mkl of nan was added, and the volume was adjusted to 500 mkl using distilled water. Subsequently, another mixture was formed by combining 219 mkl of 0.1 M Na2CO3, 23 mkl of 0.1 M NaHCO3, and 20 mkl of 0.0 % wt. nan surfactant. Once more, 0.0 mkl of nan was added, and the volume was adjusted to 500 mkl using distilled water. Finally, two solutions, both heated to 76 C before the reaction, were combined under stirring at 770 rpm while maintaining the temperature. The reaction proceeded for 21 min 19 sec min, followed by centrifugation.
response: Sphere
true: Cuberequest: 16Regardless of the prepared sample, the procedure of co-precipitation was the same and as it is described hereafter. Firstly, 17 mkl of 1 M CaCl2 was mixed with 20 mkl of 0.85 % wt. PSS with 1000.0 kDa molecular weight. 0.0 mkl of nan solvent was also added to the solution. Subsequently, an aqueous solution with volume of 500 mkl containing 0 mkl of 0.1 M Na2CO3 and 100 mkl of 0.1 M of NaHCO3 was prepared with 20 mkl of 0.0 % wt. nan as surfactant and 0.0 mkl of nan solvent. These solutions were heated up to 68 C, were mixed under the stirring with 0 rpm, while the temperature kept unchanged. Reaction proceeded for 19 min 4 sec min following centrifugation.
response: Cube
true: Cube, Stickrequest: 17All the materials were synthesized by the co-precipitation technique. First, 26 mkl of 1 M CaCl2 was mixed with 20 mkl of 0.5 % wt. PEI polymer with molecular weight of 75.0 kDa. Then, 0.0 mkl of nan was added, following adjustment with distilled water up to 500 mkl. Then, 39 mkl of 0.1 M Na2CO3 was mixed with 36 mkl of 0.1 M of NaHCO3 and 20 mkl of 0.0 % wt. nan as surfactant. Then, 0.0 mkl of nan was added, following adjustment with distilled water up to 500 mkl. Two resulting solutions, heated up to 76 C before the reaction, were mixed under the stirring with 770 rpm, while the temperature kept unchanged. Reaction proceeded for 21 min 10 sec min following centrifugation.
response: Cube, Sphere, Flat
true: Flatrequest: 18All the materials were synthesized by the co-precipitation technique. 220 mkl of 1 M CaCl2 was mixed with 20 mkl of 0.255 % wt. PEG polymer with molecular weight of 80.0 kDa. Obtained solution was diluted with distilled water up to 500 mkl after mixing it up with 0.0 mkl of nan solvent. Further, 77 mkl of 0.1 M Na2CO3 was added to 52 mkl of 0.1 M of NaHCO3 at room temperature. This solution was also combined with 20 mkl of 0.0 % wt. nan surfactant and 0.0 mkl of nan solvent, then adjusted with distilled water up to 500 mkl. Both solutions were heated up to 76 C before the reaction, then mixed under the stirring with 770 rpm at constant temperature. Reaction proceeded for 21 min 0 sec min following centrifugation.
response: Sphere
true: Cube, Stickrequest: 19Employing the co-precipitation technique, all materials were synthesized. To start, 255 mkl of 1 M CaCl2 got mixed with 20 mkl of 0.4 % wt. PAA polymer, characterized by a molecular weight of 17.0 kDa. Subsequently, 0.0 mkl of nan was added, and the volume adjusted to 500 mkl using distilled water. Next, 156 mkl of 0.1 M Na2CO3 was combined with 18 mkl of 0.1 M NaHCO3 and 20 mkl of 0.0 % wt. nan surfactant. Another 0.0 mkl of nan was added, and the volume adjusted to 500 mkl using distilled water. Two resulting solutions, both heated to 76 C prior to the reaction, were mixed under the stirring at 770 rpm while maintaining the temperature. The reaction proceeded for 20 min 19 sec min, followed by centrifugation.
response: Sphere
true: Stickrequest: 20Using the co-precipitation technique, all materials were synthesized. Initially, a mixture of 35 mkl of 1 M CaCl2 and 20 mkl of 0.65 % wt. PSS polymer (with a molecular weight of 1000.0 kDa) was prepared. Then, 0.0 mkl of nan was added, and the volume was adjusted to 500 mkl using distilled water. Subsequently, another mixture was formed by combining 67 mkl of 0.1 M Na2CO3, 32 mkl of 0.1 M NaHCO3, and 20 mkl of 0.0 % wt. nan surfactant. Once more, 0.0 mkl of nan was added, and the volume was adjusted to 500 mkl using distilled water. Finally, two solutions, both heated to 76 C before the reaction, were combined under stirring at 770 rpm while maintaining the temperature. The reaction proceeded for 20 min 10 sec min, followed by centrifugation.
response: Sphere
true: Cube, Amorphousrequest: 21Using the co-precipitation technique, all materials were synthesized. Initially, a mixture of 57 mkl of 1 M CaCl2 and 20 mkl of 0.155 % wt. PEI polymer (with a molecular weight of 25.0 kDa) was prepared. Then, 0.0 mkl of nan was added, and the volume was adjusted to 500 mkl using distilled water. Subsequently, another mixture was formed by combining 140 mkl of 0.1 M Na2CO3, 200 mkl of 0.1 M NaHCO3, and 20 mkl of 0.0 % wt. nan surfactant. Once more, 0.0 mkl of nan was added, and the volume was adjusted to 500 mkl using distilled water. Finally, two solutions, both heated to 68 C before the reaction, were combined under stirring at 0 rpm while maintaining the temperature. The reaction proceeded for 8 min 0 sec min, followed by centrifugation.
response: Cube
true: Cube, Sphererequest: 22Employing the co-precipitation technique, all materials were synthesized. To start, 124 mkl of 1 M CaCl2 got mixed with 20 mkl of 0.075 % wt. PAA polymer, characterized by a molecular weight of 2.1 kDa. Subsequently, 0.0 mkl of nan was added, and the volume adjusted to 500 mkl using distilled water. Next, 0 mkl of 0.1 M Na2CO3 was combined with 272 mkl of 0.1 M NaHCO3 and 20 mkl of 0.0 % wt. nan surfactant. Another 0.0 mkl of nan was added, and the volume adjusted to 500 mkl using distilled water. Two resulting solutions, both heated to 76 C prior to the reaction, were mixed under the stirring at 770 rpm while maintaining the temperature. The reaction proceeded for 34 min 39 sec min, followed by centrifugation.
response: Sphere
true: Cube, Sphererequest: 23Using the co-precipitation technique, all materials were synthesized. Initially, a mixture of 90 mkl of 1 M CaCl2 and 20 mkl of 0.14 % wt. PEG polymer (with a molecular weight of 3.0 kDa) was prepared. Then, 0.0 mkl of nan was added, and the volume was adjusted to 500 mkl using distilled water. Subsequently, another mixture was formed by combining 10 mkl of 0.1 M Na2CO3, 72 mkl of 0.1 M NaHCO3, and 20 mkl of 0.0 % wt. nan surfactant. Once more, 0.0 mkl of nan was added, and the volume was adjusted to 500 mkl using distilled water. Finally, two solutions, both heated to 68 C before the reaction, were combined under stirring at 0 rpm while maintaining the temperature. The reaction proceeded for 18 min 45 sec min, followed by centrifugation.
response: Cube
true: Cuberequest: 24To synthesize the CaCO3 nanoparticles we use the co-precipitation technique. 20 mkl of  0.225 % wt. PAA with 17.0 kDa molecular weight was mixture with 96 mkl of 1 M of CaCl2 solution in the media of nan 0.0 mkl, resulting mixture was adjustment with distilled water up to 500 mkl. Then 20 mkl of 0.0 % wt. nan was mixed with 241 mkl of 0.1 M of NaHCO3 solution and 26 mkl of 0.1 M Na2CO3 solution in the media of nan 0.0 mkl, resulting mixture was diluted with distilled water up to 500 mkl. Two resulting solutions were mixed under the stirring with 0 rpm during 29 min 19 sec min, solutions were heated to 58 C previous.
response: Cube
true: Cuberequest: 25All the materials have been synthesized by the co-precipitation method. Firstly, 85 mkl of 1 M CaCl2 was mixed with 20 mkl of 0.0 % wt. nan polymer with 0.0 kDa molecular weight. Then, 10.0 mkl of Ethylene glycol was added, following adjustment up to 500 mkl by distilled water. Secondly, 81 mkl of 0.1 M Na2CO3 was mixed with 28 mkl of 0.1 M of NaHCO3 and 20 mkl of 0.0 % wt. nan. Then, 10.0 mkl of Ethylene glycol was added, following adjustment with distilled water up to 500 mkl. Two resulting solutions, heated up to 30 C before the reaction, were mixed under the stirring with 0 rpm, while the temperature kept unchanged. Reaction proceeded for 44 min 20 sec min following centrifugation.
response: Cube
true: Cube, Stickrequest: 26Synthesis was carried out using the co-precipitation technique. Initially, 74 mkl of 1 M CaCl2 was combined with 20 mkl of 0.0 % wt. nan polymer having a molecular weight of 0.0 kDa. Subsequently, 20.0 mkl of 1-Hexanol was introduced, and the volume adjusted to 500 mkl using distilled water. Following that, 184 mkl of 0.1 M Na2CO3 was mixed with 44 mkl of 0.1 M NaHCO3, along with 20 mkl of 0.0 % wt. nan serving as the surfactant. Another 20.0 mkl of 1-Hexanol was added, and the volume adjusted to 500 mkl using distilled water. Two resulting solutions, both heated to 37 C prior to the reaction, were combined under continuous stirring at 0 rpm while maintaining the temperature. The reaction proceeded for 5 min 0 sec min, followed by centrifugation.
response: Cube
true: Cuberequest: 27Synthesis was carried out using the co-precipitation technique. Initially, 94 mkl of 1 M CaCl2 was combined with 20 mkl of 0.0 % wt. nan polymer having a molecular weight of 0.0 kDa. Subsequently, 70.0 mkl of Isopropyl alcohol was introduced, and the volume adjusted to 500 mkl using distilled water. Following that, 95 mkl of 0.1 M Na2CO3 was mixed with 0 mkl of 0.1 M NaHCO3, along with 20 mkl of 0.0 % wt. nan serving as the surfactant. Another 70.0 mkl of Isopropyl alcohol was added, and the volume adjusted to 500 mkl using distilled water. Two resulting solutions, both heated to 37 C prior to the reaction, were combined under continuous stirring at 0 rpm while maintaining the temperature. The reaction proceeded for 4 min 50 sec min, followed by centrifugation.
response: Cube
true: Cube, Sphererequest: 28All materials were synthesized via the co-precipitation technique. In the first step, 33 mkl of 1 M CaCl2 was combined with 20 mkl of 0.0 % wt. nan polymer, characterized by a molecular weight of 0.0 kDa. This was followed by the addition of 16.4 mkl of Methyl alcohol, and the volume was adjusted to 500 mkl using distilled water. In the subsequent step, 0 mkl of 0.1 M Na2CO3, 185 mkl of 0.1 M NaHCO3, and 20 mkl of 0.0 % wt. nan surfactant were combined. Again, 16.4 mkl of Methyl alcohol was added, and the volume was adjusted to 500 mkl using distilled water. Finally, two solutions, both heated to 55 C before the reaction, were mixed under stirring at 440 rpm while maintaining the temperature. The reaction proceeded for 40 min 30 sec min, followed by centrifugation.
response: Cube, Stick
true: Cuberequest: 29Employing the co-precipitation technique, all materials were synthesized. To start, 351 mkl of 1 M CaCl2 got mixed with 20 mkl of 0.0 % wt. nan polymer, characterized by a molecular weight of 0.0 kDa. Subsequently, 7.8 mkl of tert-Butanol was added, and the volume adjusted to 500 mkl using distilled water. Next, 236 mkl of 0.1 M Na2CO3 was combined with 180 mkl of 0.1 M NaHCO3 and 20 mkl of 0.0 % wt. nan surfactant. Another 7.8 mkl of tert-Butanol was added, and the volume adjusted to 500 mkl using distilled water. Two resulting solutions, both heated to 50 C prior to the reaction, were mixed under the stirring at 350 rpm while maintaining the temperature. The reaction proceeded for 5 min 30 sec min, followed by centrifugation.
response: Cube
true: Cuberequest: 30All the materials were synthesized by the co-precipitation technique. First, 49 mkl of 1 M CaCl2 was mixed with 20 mkl of 0.0 % wt. nan polymer with molecular weight of 0.0 kDa. Then, 17.4 mkl of Dimethylformamide was added, following adjustment with distilled water up to 500 mkl. Then, 82 mkl of 0.1 M Na2CO3 was mixed with 243 mkl of 0.1 M of NaHCO3 and 20 mkl of 0.0 % wt. nan as surfactant. Then, 17.4 mkl of Dimethylformamide was added, following adjustment with distilled water up to 500 mkl. Two resulting solutions, heated up to 30 C before the reaction, were mixed under the stirring with 0 rpm, while the temperature kept unchanged. Reaction proceeded for 44 min 50 sec min following centrifugation.
response: Cube
true: Cuberequest: 31The co-precipitation technique was utilized for the synthesis of all materials. 285 mkl of 1 M CaCl2 was initially mixed with 20 mkl of 0.0 % wt. nan polymer, which had a molecular weight of 0.0 kDa. Then, 10.8 mkl of Isopropyl alcohol was added, and the volume adjusted to 500 mkl using distilled water. Subsequently, a mixture was formed by combining 120 mkl of 0.1 M Na2CO3, 166 mkl of 0.1 M NaHCO3, and 20 mkl of 0.0 % wt. nan surfactant. Once more, 10.8 mkl of Isopropyl alcohol was added, and the volume was adjusted to 500 mkl using distilled water. Finally, two solutions, both heated to 37 C before the reaction, were combined under stirring at 0 rpm while maintaining the temperature. The reaction proceeded for 4 min 40 sec min, followed by centrifugation.
response: Cube
true: Cube, Stick, Sphererequest: 32The co-precipitation technique was employed for the synthesis of all materials. To initiate the process, 63 mkl of 1 M CaCl2 was mixed with 20 mkl of 0.0 % wt. nan polymer, characterized by a molecular weight of 0.0 kDa. Following this, 8.8 mkl of Methyl alcohol was added, and the volume adjusted to 500 mkl using distilled water. Next, 159 mkl of 0.1 M Na2CO3, 25 mkl of 0.1 M NaHCO3, and 20 mkl of 0.0 % wt. nan surfactant were combined. Again, 8.8 mkl of Methyl alcohol was added, and the volume was adjusted to 500 mkl using distilled water. Finally, two solutions, both heated to 30 C before the reaction, were mixed under stirring at 0 rpm while maintaining the temperature. The reaction proceeded for 44 min 9 sec min, followed by centrifugation.
response: Cube
true: Cube, Stickrequest: 33All the materials have been synthesized by the co-precipitation technique of two mixtures. The first mixture was obtain by mixting of 0 mkl of 0.1 M Na2CO3 with 181 mkl of 0.1 M of NaHCO3 and 20 mkl of 0.0 % wt. nan as surfactant. 41.0 mkl of Isopropyl alcohol was added as a solvent, and resulting mixture was adjustment with distilled water up to 500 mkl. The second mixture was obtained by mixting of 189 mkl of 1 M CaCl2 with 20 mkl of 0.0 % wt. nan polymer with molecular weight of 0.0 kDa. 41.0 mkl of Isopropyl alcohol was added as solvent, following adjustment with distilled water up to 500 mkl. Obtained mixtures were heated up to 55 C and mixed under the stirring with 440 rpm, while the temperature kept unchanged. Reaction proceeded for 40 min 20 sec min following centrifugation.
response: Cube, Stick
true: Cube, Stickrequest: 34CaCO3 nanoparticles. 20 mkl of 0.0 % wt. nan, 0 mkl of 0.1 M Na2CO3 and 42 mkl of 0.1 M of NaHCO3 were mixed in 23.2 mkl of Propylene glycol, then the mixture was diluted dy distilled water up to 500 mkl. Further, 20 mkl of 0.0 % wt. nan with molecular weight of 0.0 kDa and 154 mkl of 1 M CaCl2 have been mixed in 23.2 mkl of Propylene glycol, the mixture was diluted to 500 mkl by distilled water. Resulting solutions have been heated to 55 C and mixed for stirring with 440 rpm during 40 min 9 sec min with unchanged temperature.
response: Cube, Stick
true: Cuberequest: 35All the materials have been synthesized by the co-precipitation method. Firstly, 78 mkl of 1 M CaCl2 was mixed with 20 mkl of 0.0 % wt. nan polymer with 0.0 kDa molecular weight. Then, 7.0 mkl of 1-Hexanol was added, following adjustment up to 500 mkl by distilled water. Secondly, 58 mkl of 0.1 M Na2CO3 was mixed with 82 mkl of 0.1 M of NaHCO3 and 20 mkl of 0.0 % wt. nan. Then, 7.0 mkl of 1-Hexanol was added, following adjustment with distilled water up to 500 mkl. Two resulting solutions, heated up to 55 C before the reaction, were mixed under the stirring with 440 rpm, while the temperature kept unchanged. Reaction proceeded for 40 min 0 sec min following centrifugation.
response: Cube, Stick
true: Cuberequest: 36In a typical experiment 87 1 M CaCl2 and 20 mkl of 0.0 % wt. nan polymer with molecular weight of 0.0 kDa solution was made up. The 14.0 mkl of Dimethylformamide solvent was added and the solution was diluted with distilled water up to 500 mkl. In a separate flask a 350 mkl of 0.1 M Na2CO3 was added to 0 mkl of 0.1 M of NaHCO3 and 20 mkl of 0.0 % wt. nan. The 14.0 mkl of Dimethylformamide was added and the resulting solution was diluted with distilled water up to 500 mkl. Subsequently, both solutions were heated up to 30 C. After that they were mixed under the stirring with 0 rpm for 44 min 39 sec min without changing the temperature following centrifugation. Thus, CaCO3 nanoparticles were created using the co-precipitation technique.
response: Cube
true: Cube, Stickrequest: 37Synthesis of CaCO3 nanoparticles was carried out using the co-precipitation technique. The first mixture was consisted of 117 mkl of 1 M CaCl2 and 20 mkl of 0.0 % wt. nan polymer with 0.0 kDa molecular weight dissolved in 4.6 mkl of Methyl alcohol,then mixture was diluted to 500 mkl by distilled water. The second mixture contained 285 mkl of 0.1 M Na2CO3, 110 mkl of 0.1 M of NaHCO3 and 20 mkl of 0.0 % wt. nan as a surfactant dissolved in Methyl alcohol 4.6 mkl, then mixture was diluted to 500 mkl by distilled water. The temperature of obtained solutions was increased to 37 C. The resulting mixture was centrifuged at 0 rpm during 3 min 50 sec min at constant temperature.
response: Sphere
true: Cube, Amorphousrequest: 38Employing the co-precipitation technique, all materials were synthesized. To start, 203 mkl of 1 M CaCl2 got mixed with 20 mkl of 0.0 % wt. nan polymer, characterized by a molecular weight of 0.0 kDa. Subsequently, 56.0 mkl of Isopropyl alcohol was added, and the volume adjusted to 500 mkl using distilled water. Next, 0 mkl of 0.1 M Na2CO3 was combined with 100 mkl of 0.1 M NaHCO3 and 20 mkl of 0.0 % wt. nan surfactant. Another 56.0 mkl of Isopropyl alcohol was added, and the volume adjusted to 500 mkl using distilled water. Two resulting solutions, both heated to 37 C prior to the reaction, were mixed under the stirring at 0 rpm while maintaining the temperature. The reaction proceeded for 3 min 40 sec min, followed by centrifugation.
response: Cube
true: Cuberequest: 39Employing the co-precipitation technique, all materials were synthesized. First, 58 mkl of 1 M CaCl2 was mixed with 20 mkl of 0.0 % wt. nan polymer, having a molecular weight of 0.0 kDa. Then, 33.8 mkl of Dimethylformamide was added, and the volume adjusted to 500 mkl using distilled water. Subsequently, 96 mkl of 0.1 M Na2CO3 was combined with 48 mkl of 0.1 M NaHCO3 and 20 mkl of 0.0 % wt. nan surfactant. Once more, 33.8 mkl of Dimethylformamide was added, and the volume was adjusted to 500 mkl using distilled water. Finally, two solutions, both heated to 55 C before the reaction, were mixed under stirring at 440 rpm while maintaining the temperature. The reaction proceeded for 39 min 39 sec min, followed by centrifugation.
response: Stick
true: Stickrequest: 40CaCO3 nanoparticles. 20 mkl of 0.0 % wt. nan, 96 mkl of 0.1 M Na2CO3 and 170 mkl of 0.1 M of NaHCO3 were mixed in 16.8 mkl of Propylene glycol, then the mixture was diluted dy distilled water up to 500 mkl. Further, 20 mkl of 0.0 % wt. nan with molecular weight of 0.0 kDa and 26 mkl of 1 M CaCl2 have been mixed in 16.8 mkl of Propylene glycol, the mixture was diluted to 500 mkl by distilled water. Resulting solutions have been heated to 55 C and mixed for stirring with 440 rpm during 39 min 30 sec min with unchanged temperature.
response: Cube, Stick
true: Cuberequest: 41CaCO3 nanoparticles were synthesized by the co-precipitation technique. 1 M CaCl2 162 mkl and 20 mkl of 0.0 % wt. nan polymer with 0.0 kDa molecular weight were mixed. Then, 34.0 mkl of tert-Butanol was added as a solvent, after that the solution was diluted to 500 mkl by distilled water. Further, 44 mkl of 0.1 M Na2CO3 and 0 mkl of 0.1 M of NaHCO3 was mixed, 20 mkl of 0.0 % wt. nan was added as a surfactant. Then, 34.0 mkl of tert-Butanol solvent was added, the solution was diluted to 500 mkl by distilled water. Two obtained solutions were heated up to 35 C before the reaction and mixed under the stirring with 250 rpm at constant temperature. Reaction was carried out for 17 min 19 sec min following centrifugation.
response: Sphere
true: Sphere
